Repository: Mararsh/MyBox

#![](https://mararsh.github.io/MyBox/home.jpg) [中文ReadMe](https://github.com/Mararsh/MyBox)

# MyBox: Set of Easy Tools
This is GUI program based on JavaFx to provide simple and easy functions. It's free and open sources

### ultiple frames image file<a name="multiFrames" />
1. View/Extract images in multiple frames file.
2. Create/Edit multiple frames Tiff/Tif file.
3. View/Extract/Create/Edit animated Gif file. Interval, whether loop, and images' size can be set.

## Data Tools<a name="dataTool" />

File: docs/data2d/DataAnalyse_ConcreteCompressiveStrength_example_zh.html (part 1 of 2)
混凝土抗压强度

混凝土抗压强度

http://archive.ics.uci.edu/ml/datasets/Concrete+Compressive+Strength 
https://zhuanlan.zhihu.com/p/168747748

水泥(公斤)	矿渣(公斤)	煤灰(公斤)	水(公斤)	塑化剂(公斤)	粗颗粒(公斤)	细颗料(公斤)	已使用天数	1立方米混凝土抗压强度(兆帕)	

  540.0
	0.0
	0.0
	162.0
	2.5
	1040.0
	676.0
	28.0
	79.98611076

540.0
	0.0
	0.0
	162.0
	2.5
	1055.0
	676.0
	28.0
	61.887365759999994

332.5
	142.5
	0.0
	228.0
	0.0
	932.0
	594.0
	270.0
	40.269535256000005

332.5
	142.5
	0.0
	228.0
	0.0
	932.0
	594.0
	365.0
	41.052779992

198.6
	132.4
	0.0
	192.0
	0.0
	978.4
	825.5
	360.0
	44.296075096

266.0
	114.0
	0.0
	228.0
	0.0
	932.0
	670.0
	90.0
	47.029847436000004

380.0
	95.0
	0.0
	228.0
	0.0
	932.0
	594.0
	365.0
	43.698299404

380.0
	95.0
	0.0
	228.0
	0.0
	932.0
	594.0
	28.0
	36.447769788

266.0
	114.0
	0.0
	228.0
	0.0
	932.0
	670.0
	28.0
	45.854290856

475.0
	0.0
	0.0
	228.0
	0.0
	932.0
	594.0
	28.0
	39.28978986

198.6
	132.4
	0.0
	192.0
	0.0
	978.4
	825.5
	90.0
	38.074243671999994

198.6
	132.4
	0.0
	192.0
	0.0
	978.4
	825.5
	28.0
	28.021683592

427.5
	47.5
	0.0
	228.0
	0.0
	932.0
	594.0
	270.0
	43.01296026

190.0
	190.0
	0.0
	228.0
	0.0
	932.0
	670.0
	90.0
	42.32693164

304.0
	76.0
	0.0
	228.0
	0.0
	932.0
	670.0
	28.0
	47.813781648

380.0
	0.0
	0.0
	228.0
	0.0
	932.0
	670.0
	90.0
	52.908319811999995

139.6
	209.4
	0.0
	192.0
	0.0
	1047.0
	806.9
	90.0
	39.358047983999995

342.0
	38.0
	0.0
	228.0
	0.0
	932.0
	670.0
	365.0
	56.141962252

380.0
	95.0
	0.0
	228.0
	0.0
	932.0
	594.0
	90.0
	40.563252031999994

475.0
	0.0
	0.0
	228.0
	0.0
	932.0
	594.0
	180.0
	42.620648416

427.5
	47.5
	0.0
	228.0
	0.0
	932.0
	594.0
	180.0
	41.836714203999996

139.6
	209.4
	0.0
	192.0
	0.0
	1047.0
	806.9
	28.0
	28.23748958

139.6
	209.4
	0.0
	192.0
	0.0
	1047.0
	806.9
	3.0
	8.06342182

139.6
	209.4
	0.0
	192.0
	0.0
	1047.0
	806.9
	180.0
	44.207822168

380.0
	0.0
	0.0
	228.0
	0.0
	932.0
	670.0
	365.0
	52.516697443999995

380.0
	0.0
	0.0
	228.0
	0.0
	932.0
	670.0
	270.0
	53.300631656

380.0
	95.0
	0.0
	228.0
	0.0
	932.0
	594.0
	270.0
	41.15137506

342.0
	38.0
	0.0
	228.0
	0.0
	932.0
	670.0
	180.0
	52.1243856

427.5
	47.5
	0.0
	228.0
	0.0
	932.0
	594.0
	28.0
	37.427515183999994

475.0
	0.0
	0.0
	228.0
	0.0
	932.0
	594.0
	7.0
	38.60376124

304.0
	76.0
	0.0
	228.0
	0.0
	932.0
	670.0
	365.0
	55.260122448

266.0
	114.0
	0.0
	228.0
	0.0
	932.0
	670.0
	365.0
	52.908319811999995

198.6
	132.4
	0.0
	192.0
	0.0
	978.4
	825.5
	180.0
	41.719503284

475.0
	0.0
	0.0
	228.0
	0.0
	932.0
	594.0
	270.0
	42.131120456

190.0
	190.0
	0.0
	228.0
	0.0
	932.0
	670.0
	365.0
	53.69225402399999

237.5
	237.5
	0.0
	228.0
	0.0
	932.0
	594.0
	270.0
	38.407950056000004

237.5
	237.5
	0.0
	228.0
	0.0
	932.0
	594.0
	28.0
	30.079769451999997

332.5
	142.5
	0.0
	228.0
	0.0
	932.0
	594.0
	90.0
	37.721921436

475.0
	0.0
	0.0
	228.0
	0.0
	932.0
	594.0
	90.0
	42.229026048

237.5
	237.5
	0.0
	228.0
	0.0
	932.0
	594.0
	180.0
	36.251958603999995

342.0
	38.0
	0.0
	228.0
	0.0
	932.0
	670.0
	90.0
	50.45930106

427.5
	47.5
	0.0
	228.0
	0.0
	932.0
	594.0
	365.0
	43.698299404

237.5
	237.5
	0.0
	228.0
	0.0
	932.0
	594.0
	365.0
	38.995383608

380.0
	0.0
	0.0
	228.0
	0.0
	932.0
	670.0
	180.0
	53.104130996

427.5
	47.5
	0.0
	228.0
	0.0
	932.0
	594.0
	90.0
	41.542997428

427.5
	47.5
	0.0
	228.0
	0.0
	932.0
	594.0
	7.0
	35.076402024

349.0
	0.0
	0.0
	192.0
	0.0
	1047.0
	806.9
	3.0
	15.049192651999999

380.0
	95.0
	0.0
	228.0
	0.0
	932.0
	594.0
	180.0
	40.759063216

237.5
	237.5
	0.0
	228.0
	0.0
	932.0
	594.0
	7.0
	26.258003984

380.0
	95.0
	0.0
	228.0
	0.0
	932.0
	594.0
	7.0
	32.823194456

332.5
	142.5
	0.0
	228.0
	0.0
	932.0
	594.0
	180.0
	39.779317819999996

190.0
	190.0
	0.0
	228.0
	0.0
	932.0
	670.0
	180.0
	46.931941843999994

237.5
	237.5
	0.0
	228.0
	0.0
	932.0
	594.0
	90.0
	33.116911232

304.0
	76.0
	0.0
	228.0
	0.0
	932.0
	670.0
	90.0
	49.185149411999994

139.6
	209.4
	0.0
	192.0
	0.0
	1047.0
	806.9
	7.0
	14.589312159999999

198.6
	132.4
	0.0
	192.0
	0.0
	978.4
	825.5
	7.0
	14.638264955999999

475.0
	0.0
	0.0
	228.0
	0.0
	932.0
	594.0
	365.0
	41.934619796

198.6
	132.4
	0.0
	192.0
	0.0
	978.4
	825.5
	3.0
	9.131420144

304.0
	76.0
	0.0
	228.0
	0.0
	932.0
	670.0
	180.0
	50.94882902

332.5
	142.5
	0.0
	228.0
	0.0
	932.0
	594.0
	28.0
	33.019005639999996

304.0
	76.0
	0.0
	228.0
	0.0
	932.0
	670.0
	270.0
	54.378282643999995

266.0
	114.0
	0.0
	228.0
	0.0
	932.0
	670.0
	270.0
	51.732763231999996

310.0
	0.0
	0.0
	192.0
	0.0
	971.0
	850.6
	3.0
	9.86640156

190.0
	190.0
	0.0
	228.0
	0.0
	932.0
	670.0
	270.0
	50.655112243999994

266.0
	114.0
	0.0
	228.0
	0.0
	932.0
	670.0
	180.0
	48.695621452

342.0
	38.0
	0.0
	228.0
	0.0
	932.0
	670.0
	270.0
	55.064311264

139.6
	209.4
	0.0
	192.0
	0.0
	1047.0
	806.9
	360.0
	44.698039603999995

332.5
	142.5
	0.0
	228.0
	0.0
	932.0
	594.0
	7.0
	30.275580636

190.0
	190.0
	0.0
	228.0
	0.0
	932.0
	670.0
	28.0
	40.856968808

485.0
	0.0
	0.0
	146.0
	0.0
	1120.0
	800.0
	28.0
	71.98818916

374.0
	189.2
	0.0
	170.1
	10.1
	926.1
	756.7
	3.0
	34.39795764

313.3
	262.2
	0.0
	175.5
	8.6
	1046.9
	611.8
	3.0
	28.79941252

425.0
	106.3
	0.0
	153.5
	16.5
	852.1
	887.1
	3.0
	33.398217439999996

425.0
	106.3
	0.0
	151.4
	18.6
	936.0
	803.7
	3.0
	36.3009114

375.0
	93.8
	0.0
	126.6
	23.4
	852.1
	992.6
	3.0
	28.99936056

475.0
	118.8
	0.0
	181.1
	8.9
	852.1
	781.5
	3.0
	37.79707432

469.0
	117.2
	0.0
	137.8
	32.2
	852.1
	840.5
	3.0
	40.1964508

425.0
	106.3
	0.0
	153.5
	16.5
	852.1
	887.1
	3.0
	33.398217439999996

388.6
	97.1
	0.0
	157.9
	12.1
	852.1
	925.7
	3.0
	28.096147

531.3
	0.0
	0.0
	141.8
	28.2
	852.1
	893.7
	3.0
	41.2996124

425.0
	106.3
	0.0
	153.5
	16.5
	852.1
	887.1
	3.0
	33.398217439999996

318.8
	212.5
	0.0
	155.7
	14.3
	852.1
	880.4
	3.0
	25.2003478

401.8
	94.7
	0.0
	147.4
	11.4
	946.8
	852.1
	3.0
	41.09966436

362.6
	189.0
	0.0
	164.9
	11.6
	944.7
	755.8
	3.0
	35.3011712

323.7
	282.8
	0.0
	183.8
	10.3
	942.7
	659.9
	3.0
	28.296095039999997

379.5
	151.2
	0.0
	153.9
	15.9
	1134.3
	605.0
	3.0
	28.599464479999998

362.6
	189.0
	0.0
	164.9
	11.6
	944.7
	755.8
	3.0
	35.3011712

286.3
	200.9
	0.0
	144.7
	11.2
	1004.6
	803.7
	3.0
	24.40055564

362.6
	189.0
	0.0
	164.9
	11.6
	944.7
	755.8
	3.0
	35.3011712

439.0
	177.0
	0.0
	186.0
	11.1
	884.9
	707.9
	3.0
	39.300132

389.9
	189.0
	0.0
	145.9
	22.0
	944.7
	755.8
	3.0
	40.59634688

362.6
	189.0
	0.0
	164.9
	11.6
	944.7
	755.8
	3.0
	35.3011712

337.9
	189.0
	0.0
	174.9
	9.5
	944.7
	755.8
	3.0
	24.0971862

374.0
	189.2
	0.0
	170.1
	10.1
	926.1
	756.7
	7.0
	46.20178676

313.3
	262.2
	0.0
	175.5
	8.6
	1046.9
	611.8
	7.0
	42.79577532

425.0
	106.3
	0.0
	153.5
	16.5
	852.1
	887.1
	7.0
	49.20100736

425.0
	106.3
	0.0
	151.4
	18.6
	936.0
	803.7
	7.0
	46.80163088

375.0
	93.8
	0.0
	126.6
	23.4
	852.1
	992.6
	7.0
	45.69846928

475.0
	118.8
	0.0
	181.1
	8.9
	852.1
	781.5
	7.0
	55.59934464

469.0
	117.2
	0.0
	137.8
	32.2
	852.1
	840.5
	7.0
	54.896079119999996

425.0
	106.3
	0.0
	153.5
	16.5
	852.1
	887.1
	7.0
	49.20100736

388.6
	97.1
	0.0
	157.9
	12.1
	852.1
	925.7
	7.0
	34.90127512

531.3
	0.0
	0.0
	141.8
	28.2
	852.1
	893.7
	7.0
	46.89815752

425.0
	106.3
	0.0
	153.5
	16.5
	852.1
	887.1
	7.0
	49.20100736

318.8
	212.5
	0.0
	155.7
	14.3
	852.1
	880.4
	7.0
	33.398217439999996

401.8
	94.7
	0.0
	147.4
	11.4
	946.8
	852.1
	7.0
	54.09628696

362.6
	189.0
	0.0
	164.9
	11.6
	944.7
	755.8
	7.0
	55.89581932

323.7
	282.8
	0.0
	183.8
	10.3
	942.7
	659.9
	7.0
	49.80085148

379.5
	151.2
	0.0
	153.9
	15.9
	1134.3
	605.0
	7.0
	47.09810556

362.6
	189.0
	0.0
	164.9
	11.6
	944.7
	755.8
	7.0
	55.89581932

286.3
	200.9
	0.0
	144.7
	11.2
	1004.6
	803.7
	7.0
	37.997022359999995

362.6
	189.0
	0.0
	164.9
	11.6
	944.7
	755.8
	7.0
	55.89581932

439.0
	177.0
	0.0
	186.0
	11.1
	884.9
	707.9
	7.0
	56.095767359999996

389.9
	189.0
	0.0
	145.9
	22.0
	944.7
	755.8
	7.0
	59.09498796

362.6
	189.0
	0.0
	164.9
	11.6
	944.7
	755.8
	7.0
	22.89749796

337.9
	189.0
	0.0
	174.9
	9.5
	944.7
	755.8
	7.0
	35.101223159999996

374.0
	189.2
	0.0
	170.1
	10.1
	926.1
	756.7
	28.0
	61.09446836

313.3
	262.2
	0.0
	175.5
	8.6
	1046.9
	611.8
	28.0
	59.79825348

425.0
	106.3
	0.0
	153.5
	16.5
	852.1
	887.1
	28.0
	60.2946762

425.0
	106.3
	0.0
	151.4
	18.6
	936.0
	803.7
	28.0
	61.797733879999996

375.0
	93.8
	0.0
	126.6
	23.4
	852.1
	992.6
	28.0
	56.69561148

475.0
	118.8
	0.0
	181.1
	8.9
	852.1
	781.5
	28.0
	68.29949256

469.0
	117.2
	0.0
	137.8
	32.2
	852.1
	840.5
	28.0
	66.89985628

425.0
	106.3
	0.0
	153.5
	16.5
	852.1
	887.1
	28.0
	60.2946762

388.6
	97.1
	0.0
	157.9
	12.1
	852.1
	925.7
	28.0
	50.69717028

531.3
	0.0
	0.0
	141.8
	28.2
	852.1
	893.7
	28.0
	56.3991368

425.0
	106.3
	0.0
	153.5
	16.5
	852.1
	887.1
	28.0
	60.2946762

318.8
	212.5
	0.0
	155.7
	14.3
	852.1
	880.4
	28.0
	55.495923239999996

401.8
	94.7
	0.0
	147.4
	11.4
	946.8
	852.1
	28.0
	68.4994406

362.6
	189.0
	0.0
	164.9
	11.6
	944.7
	755.8
	28.0
	71.29871315999999

323.7
	282.8
	0.0
	183.8
	10.3
	942.7
	659.9
	28.0
	74.69782984

379.5
	151.2
	0.0
	153.9
	15.9
	1134.3
	605.0
	28.0
	52.20022796

362.6
	189.0
	0.0
	164.9
	11.6
	944.7
	755.8
	28.0
	71.29871315999999

286.3
	200.9
	0.0
	144.7
	11.2
	1004.6
	803.7
	28.0
	67.69964844

362.6
	189.0
	0.0
	164.9
	11.6
	944.7
	755.8
	28.0
	71.29871315999999

439.0
	177.0
	0.0
	186.0
	11.1
	884.9
	707.9
	28.0
	65.99664272

389.9
	189.0
	0.0
	145.9
	22.0
	944.7
	755.8
	28.0
	74.4978818

362.6
	189.0
	0.0
	164.9
	11.6
	944.7
	755.8
	28.0
	71.29871315999999

337.9
	189.0
	0.0
	174.9
	9.5
	944.7
	755.8
	28.0
	49.89737812

374.0
	189.2
	0.0
	170.1
	10.1
	926.1
	756.7
	56.0
	63.3973182

313.3
	262.2
	0.0
	175.5
	8.6
	1046.9
	611.8
	56.0
	64.90037588

425.0
	106.3
	0.0
	153.5
	16.5
	852.1
	887.1
	56.0
	64.30053176

425.0
	106.3
	0.0
	151.4
	18.6
	936.0
	803.7
	56.0
	64.90037588

375.0
	93.8
	0.0
	126.6
	23.4
	852.1
	992.6
	56.0
	60.19814956

475.0
	118.8
	0.0
	181.1
	8.9
	852.1
	781.5
	56.0
	72.29845336

469.0
	117.2
	0.0
	137.8
	32.2
	852.1
	840.5
	56.0
	69.29923276

425.0
	106.3
	0.0
	153.5
	16.5
	852.1
	887.1
	56.0
	64.30053176

388.6
	97.1
	0.0
	157.9
	12.1
	852.1
	925.7
	56.0
	55.19944856

531.3
	0.0
	0.0
	141.8
	28.2
	852.1
	893.7
	56.0
	58.798513279999995

425.0
	106.3
	0.0
	153.5
	16.5
	852.1
	887.1
	56.0
	64.30053176

318.8
	212.5
	0.0
	155.7
	14.3
	852.1
	880.4
	56.0
	66.10006412

401.8
	94.7
	0.0
	147.4
	11.4
	946.8
	852.1
	56.0
	73.69808963999999

362.6
	189.0
	0.0
	164.9
	11.6
	944.7
	755.8
	56.0
	77.29715436

323.7
	282.8
	0.0
	183.8
	10.3
	942.7
	659.9
	56.0
	80.19984832

379.5
	151.2
	0.0
	153.9
	15.9
	1134.3
	605.0
	56.0
	54.896079119999996

362.6
	189.0
	0.0
	164.9
	11.6
	944.7
	755.8
	56.0
	77.29715436

286.3
	200.9
	0.0
	144.7
	11.2
	1004.6
	803.7
	56.0
	72.99482412

362.6
	189.0
	0.0
	164.9
	11.6
	944.7
	755.8
	56.0
	77.29715436

439.0
	177.0
	0.0
	186.0
	11.1
	884.9
	707.9
	56.0
	71.69860924

389.9
	189.0
	0.0
	145.9
	22.0
	944.7
	755.8
	56.0
	79.40005615999999

362.6
	189.0
	0.0
	164.9
	11.6
	944.7
	755.8
	56.0
	77.29715436

337.9
	189.0
	0.0
	174.9
	9.5
	944.7
	755.8
	56.0
	59.89478012

374.0
	189.2
	0.0
	170.1
	10.1
	926.1
	756.7
	91.0
	64.90037588

313.3
	262.2
	0.0
	175.5
	8.6
	1046.9
	611.8
	91.0
	66.59648684

425.0
	106.3
	0.0
	153.5
	16.5
	852.1
	887.1
	91.0
	65.19685056

425.0
	106.3
	0.0
	151.4
	18.6
	936.0
	803.7
	91.0
	66.69990824

375.0
	93.8
	0.0
	126.6
	23.4
	852.1
	992.6
	91.0
	62.5009994

475.0
	118.8
	0.0
	181.1
	8.9
	852.1
	781.5
	91.0
	74.19451236

469.0
	117.2
	0.0
	137.8
	32.2
	852.1
	840.5
	91.0
	70.69886903999999

425.0
	106.3
	0.0
	153.5
	16.5
	852.1
	887.1
	91.0
	65.19685056

388.6
	97.1
	0.0
	157.9
	12.1
	852.1
	925.7
	91.0
	57.59882504

531.3
	0.0
	0.0
	141.8
	28.2
	852.1
	893.7
	91.0
	59.19840936

425.0
	106.3
	0.0
	153.5
	16.5
	852.1
	887.1
	91.0
	65.19685056

318.8
	212.5
	0.0
	155.7
	14.3
	852.1
	880.4
	91.0
	68.09954452

401.8
	94.7
	0.0
	147.4
	11.4
	946.8
	852.1
	91.0
	75.49762199999999

362.6
	189.0
	0.0
	164.9
	11.6
	944.7
	755.8
	91.0
	79.29663476

379.5
	151.2
	0.0
	153.9
	15.9
	1134.3
	605.0
	91.0
	56.49566344

362.6
	189.0
	0.0
	164.9
	11.6
	944.7
	755.8
	91.0
	79.29663476

286.3
	200.9
	0.0
	144.7
	11.2
	1004.6
	803.7
	91.0
	76.80073164

362.6
	189.0
	0.0
	164.9
	11.6
	944.7
	755.8
	91.0
	79.29663476

439.0
	177.0
	0.0
	186.0
	11.1
	884.9
	707.9
	91.0
	73.29819356

389.9
	189.0
	0.0
	145.9
	22.0
	944.7
	755.8
	91.0
	82.5992248

362.6
	189.0
	0.0
	164.9
	11.6
	944.7
	755.8
	91.0
	79.29663476

337.9
	189.0
	0.0
	174.9
	9.5
	944.7
	755.8
	91.0
	67.79617508

222.36
	0.0
	96.67
	189.29
	4.46
	967.08
	870.32
	3.0
	11.57630204

222.36
	0.0
	96.67
	189.29
	4.46
	967.08
	870.32
	14.0
	24.44881896

222.36
	0.0
	96.67
	189.29
	4.46
	967.08
	870.32
	28.0
	24.8900836

222.36
	0.0
	96.67
	189.29
	4.46
	967.08
	870.32
	56.0
	29.447519959999997

222.36
	0.0
	96.67
	189.29
	4.46
	967.08
	870.32
	100.0
	40.7135578

233.81
	0.0
	94.58
	197.89
	4.567
	947.04
	852.16
	3.0
	10.38350856

233.81
	0.0
	94.58
	197.89
	4.567
	947.04
	852.16
	14.0
	22.13907436

233.81
	0.0
	94.58
	197.89
	4.567
	947.04
	852.16
	28.0
	22.83544512

233.81
	0.0
	94.58
	197.89
	4.567
	947.04
	852.16
	56.0
	27.66177712

233.81
	0.0
	94.58
	197.89
	4.567
	947.04
	852.16
	100.0
	34.55653712

194.68
	0.0
	100.52
	165.62
	7.48
	1006.4
	905.9
	3.0
	12.45193656

194.68
	0.0
	100.52
	165.62
	7.48
	1006.4
	905.9
	14.0
	24.986610239999997

194.68
	0.0
	100.52
	165.62
	7.48
	1006.4
	905.9
	28.0
	25.72434956

194.68
	0.0
	100.52
	165.62
	7.48
	1006.4
	905.9
	56.0
	33.963587759999996

194.68
	0.0
	100.52
	165.62
	7.48
	1006.4
	905.9
	100.0
	37.34202016

190.68
	0.0
	125.4
	162.14
	7.77
	1090.0
	804.01
	3.0
	15.04436632

190.68
	0.0
	125.4
	162.14
	7.77
	1090.0
	804.01
	14.0
	21.063491799999998

190.68
	0.0
	125.4
	162.14
	7.77
	1090.0
	804.01
	28.0
	26.40003604

190.68
	0.0
	125.4
	162.14
	7.77
	1090.0
	804.01
	56.0
	35.34253976

190.68
	0.0
	125.4
	162.14
	7.77
	1090.0
	804.01
	100.0
	40.56876784

212.07
	0.0
	121.62
	180.31
	5.69
	1057.6
	779.32
	3.0
	12.47262084

212.07
	0.0
	121.62
	180.31
	5.69
	1057.6
	779.32
	14.0
	20.91870184

212.07
	0.0
	121.62
	180.31
	5.69
	1057.6
	779.32
	28.0
	24.90387312

212.07
	0.0
	121.62
	180.31
	5.69
	1057.6
	779.32
	56.0
	34.20490436

212.07
	0.0
	121.62
	180.31
	5.69
	1057.6
	779.32
	100.0
	39.6103962

229.97
	0.0
	118.31
	195.47
	4.63
	1029.4
	758.59
	3.0
	10.0318758

229.97
	0.0
	118.31
	195.47
	4.63
	1029.4
	758.59
	14.0
	20.08443588

229.97
	0.0
	118.31
	195.47
	4.63
	1029.4
	758.59
	28.0
	24.483292759999998

229.97
	0.0
	118.31
	195.47
	4.63
	1029.4
	758.59
	56.0
	31.53663224

229.97
	0.0
	118.31
	195.47
	4.63
	1029.4
	758.59
	100.0
	35.34253976

190.34
	0.0
	125.18
	161.85
	9.88
	1088.1
	802.59
	3.0
	9.4458212

190.34
	0.0
	125.18
	161.85
	9.88
	1088.1
	802.59
	14.0
	22.718234199999998

190.34
	0.0
	125.18
	161.85
	9.88
	1088.1
	802.59
	28.0
	28.46846404

190.34
	0.0
	125.18
	161.85
	9.88
	1088.1
	802.59
	56.0
	38.56239268

190.34
	0.0
	125.18
	161.85
	9.88
	1088.1
	802.59
	100.0
	40.38950408

166.09
	0.0
	163.27
	176.46
	4.49
	1058.6
	780.09
	3.0
	10.76272036

166.09
	0.0
	163.27
	176.46
	4.49
	1058.6
	780.09
	14.0
	25.48303296

166.09
	0.0
	163.27
	176.46
	4.49
	1058.6
	780.09
	28.0
	21.53923024

166.09
	0.0
	163.27
	176.46
	4.49
	1058.6
	780.09
	56.0
	28.62704352

166.09
	0.0
	163.27
	176.46
	4.49
	1058.6
	780.09
	100.0
	33.5430074

167.95
	42.08
	163.83
	121.75
	5.72
	1058.7
	780.11
	3.0
	7.74971024

167.95
	42.08
	163.83
	121.75
	5.72
	1058.7
	780.11
	14.0
	17.8229546

167.95
	42.08
	163.83
	121.75
	5.72
	1058.7
	780.11
	28.0
	24.24197616

167.95
	42.08
	163.83
	121.75
	5.72
	1058.7
	780.11
	56.0
	32.8535314

167.95
	42.08
	163.83
	121.75
	5.72
	1058.7
	780.11
	100.0
	39.2311844

213.72
	98.05
	24.51
	181.71
	6.86
	1065.8
	785.38
	3.0
	17.9953236

213.72
	98.05
	24.51
	181.71
	6.86
	1065.8
	785.38
	14.0
	30.38520732

213.72
	98.05
	24.51
	181.71
	6.86
	1065.8
	785.38
	28.0
	45.70536404

213.72
	98.05
	24.51
	181.71
	6.86
	1065.8
	785.38
	56.0
	50.77301264

213.72
	98.05
	24.51
	181.71
	6.86
	1065.8
	785.38
	100.0
	53.90323368

213.76
	98.06
	24.52
	181.74
	6.65
	1066.0
	785.52
	3.0
	13.18278112

213.76
	98.06
	24.52
	181.74
	6.65
	1066.0
	785.52
	14.0
	17.83674412

213.76
	98.06
	24.52
	181.74
	6.65
	1066.0
	785.52
	28.0
	40.2309246

213.76
	98.06
	24.52
	181.74
	6.65
	1066.0
	785.52
	56.0
	47.13257936

213.76
	98.06
	24.52
	181.74
	6.65
	1066.0
	785.52
	100.0
	49.973220479999995

229.68
	0.0
	118.16
	195.23
	6.13
	1028.1
	757.63
	3.0
	13.35515012

229.68
	0.0
	118.16
	195.23
	6.13
	1028.1
	757.63
	14.0
	22.31833812

229.68
	0.0
	118.16
	195.23
	6.13
	1028.1
	757.63
	28.0
	24.53845084

229.68
	0.0
	118.16
	195.23
	6.13
	1028.1
	757.63
	56.0
	31.35047372

229.68
	0.0
	118.16
	195.23
	6.13
	1028.1
	757.63
	100.0
	40.85834776

238.05
	0.0
	94.11
	186.66
	7.0
	949.91
	847.01
	3.0
	19.93275116

238.05
	0.0
	94.11
	186.66
	7.0
	949.91
	847.01
	14.0
	25.68987576

238.05
	0.0
	94.11
	186.66
	7.0
	949.91
	847.01
	28.0
	30.2335226

238.05
	0.0
	94.11
	186.66
	7.0
	949.91
	847.01
	56.0
	39.58971192

238.05
	0.0
	94.11
	186.66
	7.0
	949.91
	847.01
	100.0
	44.298833

250.0
	0.0
	95.69
	187.42
	5.53
	956.86
	861.17
	3.0
	13.817099039999999

250.0
	0.0
	95.69
	187.42
	5.53
	956.86
	861.17
	14.0
	24.91766264

250.0
	0.0
	95.69
	187.42
	5.53
	956.86
	861.17
	28.0
	29.21999288

250.0
	0.0
	95.69
	187.42
	5.53
	956.86
	861.17
	56.0
	38.32797084

250.0
	0.0
	95.69
	187.42
	5.53
	956.86
	861.17
	100.0
	42.347615919999996

212.52
	0.0
	100.37
	159.32
	8.71
	1007.8
	903.59
	3.0
	13.54130864

212.52
	0.0
	100.37
	159.32
	8.71
	1007.8
	903.59
	14.0
	26.310404159999997

212.52
	0.0
	100.37
	159.32
	8.71
	1007.8
	903.59
	28.0
	31.640053639999998

212.52
	0.0
	100.37
	159.32
	8.71
	1007.8
	903.59
	56.0
	42.54756396

212.52
	0.0
	100.37
	159.32
	8.71
	1007.8
	903.59
	100.0
	42.919881

212.57
	0.0
	100.39
	159.35
	10.37
	1003.8
	903.79
	3.0
	13.33446584

212.57
	0.0
	100.39
	159.35
	10.37
	1003.8
	903.79
	14.0
	25.3727168

212.57
	0.0
	100.39
	159.35
	10.37
	1003.8
	903.79
	28.0
	37.404073

212.57
	0.0
	100.39
	159.35
	10.37
	1003.8
	903.79
	56.0
	44.395359639999995

212.57
	0.0
	100.39
	159.35
	10.37
	1003.8
	903.79
	100.0
	47.739318239999996

212.0
	0.0
	124.78
	159.0
	7.84
	1085.4
	799.54
	3.0
	19.519065559999998

212.0
	0.0
	124.78
	159.0
	7.84
	1085.4
	799.54
	14.0
	31.35047372

212.0
	0.0
	124.78
	159.0
	7.84
	1085.4
	799.54
	28.0
	38.500339839999995

212.0
	0.0
	124.78
	159.0
	7.84
	1085.4
	799.54
	56.0
	45.08483564

212.0
	0.0
	124.78
	159.0
	7.84
	1085.4
	799.54
	100.0
	47.8151606

231.75
	0.0
	121.62
	173.96
	6.72
	1056.4
	778.45
	3.0
	15.43736764

231.75
	0.0
	121.62
	173.96
	6.72
	1056.4
	778.45
	14.0
	26.77235308

231.75
	0.0
	121.62
	173.96
	6.72
	1056.4
	778.45
	28.0
	33.72916592

231.75
	0.0
	121.62
	173.96
	6.72
	1056.4
	778.45
	56.0
	42.69924868

231.75
	0.0
	121.62
	173.96
	6.72
	1056.4
	778.45
	100.0
	45.83636448

251.37
	0.0
	118.27
	188.45
	5.75
	1028.4
	757.73
	3.0
	17.22311048

251.37
	0.0
	118.27
	188.45
	5.75
	1028.4
	757.73
	14.0
	29.93015316

251.37
	0.0
	118.27
	188.45
	5.75
	1028.4
	757.73
	28.0
	29.654362759999998

251.37
	0.0
	118.27
	188.45
	5.75
	1028.4
	757.73
	56.0
	36.96970312

251.37
	0.0
	118.27
	188.45
	5.75
	1028.4
	757.73
	100.0
	43.58177796

251.37
	0.0
	118.27
	188.45
	6.35
	1028.4
	757.73
	3.0
	13.12072828

251.37
	0.0
	118.27
	188.45
	6.35
	1028.4
	757.73
	14.0
	24.42813468

251.37
	0.0
	118.27
	188.45
	6.35
	1028.4
	757.73
	28.0
	32.66047812

251.37
	0.0
	118.27
	188.45
	6.35
	1028.4
	757.73
	56.0
	36.63875464

251.37
	0.0
	118.27
	188.45
	6.35
	1028.4
	757.73
	100.0
	44.209201119999996

181.38
	0.0
	167.01
	169.59
	7.56
	1055.6
	777.8
	3.0
	13.62404576

181.38
	0.0
	167.01
	169.59
	7.56
	1055.6
	777.8
	14.0
	21.601283079999998

181.38
	0.0
	167.01
	169.59
	7.56
	1055.6
	777.8
	28.0
	27.77209328

181.38
	0.0
	167.01
	169.59
	7.56
	1055.6
	777.8
	56.0
	35.570066839999996

181.38
	0.0
	167.01
	169.59
	7.56
	1055.6
	777.8
	100.0
	45.3675208

182.04
	45.21
	121.97
	170.21
	8.19
	1059.4
	780.65
	3.0
	7.3153403599999995

182.04
	45.21
	121.97
	170.21
	8.19
	1059.4
	780.65
	14.0
	21.504756439999998

182.04
	45.21
	121.97
	170.21
	8.19
	1059.4
	780.65
	28.0
	31.2677366

182.04
	45.21
	121.97
	170.21
	8.19
	1059.4
	780.65
	56.0
	43.49904084

182.04
	45.21
	121.97
	170.21
	8.19
	1059.4
	780.65
	100.0
	48.67011084

168.88
	42.22
	124.25
	158.33
	10.83
	1080.8
	796.15
	3.0
	7.3980774799999995

168.88
	42.22
	124.25
	158.33
	10.83
	1080.8
	796.15
	14.0
	23.5111316

168.88
	42.22
	124.25
	158.33
	10.83
	1080.8
	796.15
	28.0
	31.11605188

168.88
	42.22
	124.25
	158.33
	10.83
	1080.8
	796.15
	56.0
	39.14844728

168.88
	42.22
	124.25
	158.33
	10.83
	1080.8
	796.15
	100.0
	48.15300384

290.35
	0.0
	96.18
	168.08
	9.41
	961.18
	865.0
	3.0
	22.50449664

290.35
	0.0
	96.18
	168.08
	9.41
	961.18
	865.0
	14.0
	34.67374804

290.35
	0.0
	96.18
	168.08
	9.41
	961.18
	865.0
	28.0
	34.73580088

290.35
	0.0
	96.18
	168.08
	9.41
	961.18
	865.0
	56.0
	45.08483564

290.35
	0.0
	96.18
	168.08
	9.41
	961.18
	865.0
	100.0
	48.97348028

277.05
	0.0
	97.39
	160.6
	11.83
	973.9
	875.61
	3.0
	23.13881456

277.05
	0.0
	97.39
	160.6
	11.83
	973.9
	875.61
	14.0
	41.885667

277.05
	0.0
	97.39
	160.6
	11.83
	973.9
	875.61
	28.0
	48.28400428

277.05
	0.0
	97.39
	160.6
	11.83
	973.9
	875.61
	56.0
	51.03501352

277.05
	0.0
	97.39
	160.6
	11.83
	973.9
	875.61
	100.0
	55.6407132

295.71
	0.0
	95.64
	171.54
	8.87
	955.14
	859.2
	3.0
	22.94576128

295.71
	0.0
	95.64
	171.54
	8.87
	955.14
	859.2
	14.0
	35.2322236

295.71
	0.0
	95.64
	171.54
	8.87
	955.14
	859.2
	28.0
	39.94134468

295.71
	0.0
	95.64
	171.54
	8.87
	955.14
	859.2
	56.0
	48.718374159999996

295.71
	0.0
	95.64
	171.54
	8.87
	955.14
	859.2
	100.0
	52.04164848

251.81
	0.0
	99.94
	146.14
	12.35
	1006.0
	899.76
	3.0
	21.02212324

251.81
	0.0
	99.94
	146.14
	12.35
	1006.0
	899.76
	14.0
	33.35684888

251.81
	0.0
	99.94
	146.14
	12.35
	1006.0
	899.76
	28.0
	33.94290348

251.81
	0.0
	99.94
	146.14
	12.35
	1006.0
	899.76
	56.0
	44.14025352

251.81
	0.0
	99.94
	146.14
	12.35
	1006.0
	899.76
	100.0
	45.3675208

249.1
	0.0
	98.75
	158.11
	12.8
	987.76
	889.01
	3.0
	15.361525279999999

249.1
	0.0
	98.75
	158.11
	12.8
	987.76
	889.01
	14.0
	28.6822016

249.1
	0.0
	98.75
	158.11
	12.8
	987.76
	889.01
	28.0
	30.84715624

249.1
	0.0
	98.75
	158.11
	12.8
	987.76
	889.01
	56.0
	42.030456959999995

249.1
	0.0
	98.75
	158.11
	12.8
	987.76
	889.01
	100.0
	51.0556978

252.31
	0.0
	98.75
	146.25
	14.17
	987.76
	889.01
	3.0
	21.78054684

252.31
	0.0
	98.75
	146.25
	14.17
	987.76
	889.01
	14.0
	42.29245784

252.31
	0.0
	98.75
	146.25
	14.17
	987.76
	889.01
	28.0
	50.60064364

252.31
	0.0
	98.75
	146.25
	14.17
	987.76
	889.01
	56.0
	55.82687172

252.31
	0.0
	98.75
	146.25
	14.17
	987.76
	889.01
	100.0
	60.949678399999996

246.83
	0.0
	125.08
	143.3
	11.99
	1086.8
	800.89
	3.0
	23.52492112

246.83
	0.0
	125.08
	143.3
	11.99
	1086.8
	800.89
	14.0
	42.21661548

246.83
	0.0
	125.08
	143.3
	11.99
	1086.8
	800.89
	28.0
	52.5035974

246.83
	0.0
	125.08
	143.3
	11.99
	1086.8
	800.89
	56.0
	60.32225524

246.83
	0.0
	125.08
	143.3
	11.99
	1086.8
	800.89
	100.0
	66.42411784

275.07
	0.0
	121.35
	159.48
	9.9
	1053.6
	777.5
	3.0
	23.80071152

275.07
	0.0
	121.35
	159.48
	9.9
	1053.6
	777.5
	14.0
	38.76923548

275.07
	0.0
	121.35
	159.48
	9.9
	1053.6
	777.5
	28.0
	51.331488199999995

275.07
	0.0
	121.35
	159.48
	9.9
	1053.6
	777.5
	56.0
	56.847296199999995

275.07
	0.0
	121.35
	159.48
	9.9
	1053.6
	777.5
	100.0
	58.60546

297.16
	0.0
	117.54
	174.8
	9.52
	1022.8
	753.45
	3.0
	21.91154728

297.16
	0.0
	117.54
	174.8
	9.52
	1022.8
	753.45
	14.0
	36.990387399999996

297.16
	0.0
	117.54
	174.8
	9.52
	1022.8
	753.45
	28.0
	47.401475

297.16
	0.0
	117.54
	174.8
	9.52
	1022.8
	753.45
	56.0
	51.95891136

297.16
	0.0
	117.54
	174.8
	9.52
	1022.8
	753.45
	100.0
	56.7438748

213.74
	0.0
	174.74
	154.79
	10.16
	1053.5
	776.35
	3.0
	17.57474324

213.74
	0.0
	174.74
	154.79
	10.16
	1053.5
	776.35
	14.0
	33.72916592

213.74
	0.0
	174.74
	154.79
	10.16
	1053.5
	776.35
	28.0
	40.14818748

213.74
	0.0
	174.74
	154.79
	10.16
	1053.5
	776.35
	56.0
	46.6430514

213.74
	0.0
	174.74
	154.79
	10.16
	1053.5
	776.35
	100.0
	50.07664188

213.5
	0.0
	174.24
	154.61
	11.66
	1052.3
	775.48
	3.0
	17.36790044

213.5
	0.0
	174.24
	154.61
	11.66
	1052.3
	775.48
	14.0
	33.70158688

213.5
	0.0
	174.24
	154.61
	11.66
	1052.3
	775.48
	28.0
	45.939785879999995

213.5
	0.0
	174.24
	154.61
	11.66
	1052.3
	775.48
	56.0
	51.4349096

213.5
	0.0
	174.24
	154.61
	11.66
	1052.3
	775.48
	100.0
	59.30183076

277.19
	97.82
	24.46
	160.7
	11.19
	1061.7
	782.46
	3.0
	30.44726016

277.19
	97.82
	24.46
	160.7
	11.19
	1061.7
	782.46
	14.0
	47.7117392

277.19
	97.82
	24.46
	160.7
	11.19
	1061.7
	782.46
	28.0
	63.14221208

277.19
	97.82
	24.46
	160.7
	11.19
	1061.7
	782.46
	56.0
	66.82401392

277.19
	97.82
	24.46
	160.7
	11.19
	1061.7
	782.46
	100.0
	66.9481196

218.23
	54.64
	123.78
	140.75
	11.91
	1075.7
	792.67
	3.0
	27.42046052

218.23
	54.64
	123.78
	140.75
	11.91
	1075.7
	792.67
	14.0
	35.9561734

218.23
	54.64
	123.78
	140.75
	11.91
	1075.7
	792.67
	28.0
	55.50971276

218.23
	54.64
	123.78
	140.75
	11.91
	1075.7
	792.67
	56.0
	61.99078716

218.23
	54.64
	123.78
	140.75
	11.91
	1075.7
	792.67
	100.0
	63.528318639999995

214.9
	53.8
	121.89
	155.63
	9.61
	1014.3
	780.58
	3.0
	18.01600788

214.9
	53.8
	121.89
	155.63
	9.61
	1014.3
	780.58
	14.0
	38.60376124

214.9
	53.8
	121.89
	155.63
	9.61
	1014.3
	780.58
	28.0
	52.20022796

214.9
	53.8
	121.89
	155.63
	9.61
	1014.3
	780.58
	56.0
	53.95839176

214.9
	53.8
	121.89
	155.63
	9.61
	1014.3
	780.58
	100.0
	56.63355864

218.85
	0.0
	124.13
	158.49
	11.33
	1078.7
	794.91
	3.0
	15.340841

218.85
	0.0
	124.13
	158.49
	11.33
	1078.7
	794.91
	14.0
	26.04840328

218.85
	0.0
	124.13
	158.49
	11.33
	1078.7
	794.91
	28.0
	30.219733079999997

218.85
	0.0
	124.13
	158.49
	11.33
	1078.7
	794.91
	56.0
	37.2661778

218.85
	0.0
	124.13
	158.49
	11.33
	1078.7
	794.91
	100.0
	46.2293658

376.0
	0.0
	0.0
	214.6
	0.0
	1003.5
	762.36
	3.0
	16.27852836

376.0
	0.0
	0.0
	214.6
	0.0
	1003.5
	762.36
	14.0
	25.62092816

376.0
	0.0
	0.0
	214.6
	0.0
	1003.5
	762.36
	28.0
	31.971002119999998

376.0
	0.0
	0.0
	214.6
	0.0
	1003.5
	762.36
	56.0
	36.3009114

376.0
	0.0
	0.0
	214.6
	0.0
	1003.5
	762.36
	100.0
	43.0577762

500.0
	0.0
	0.0
	140.0
	4.0
	966.0
	853.0
	28.0
	67.568648

475.0
	0.0
	59.0
	142.0
	1.9
	1098.0
	641.0
	28.0
	57.226507999999995

315.0
	137.0
	0.0
	145.0
	5.9
	1130.0
	745.0
	28.0
	81.75116932

505.0
	0.0
	60.0
	195.0
	0.0
	1030.0
	630.0
	28.0
	64.0178466

451.0
	0.0
	0.0
	165.0
	11.25
	1030.0
	745.0
	28.0
	78.80021203999999

516.0
	0.0
	0.0
	162.0
	8.2
	801.0
	802.0
	28.0
	41.36856

520.0
	0.0
	0.0
	170.0
	5.2
	855.0
	855.0
	28.0
	60.280886679999995

528.0
	0.0
	0.0
	185.0
	6.86
	920.0
	720.0
	28.0
	56.83350668

520.0
	0.0
	0.0
	175.0
	5.2
	870.0
	805.0
	28.0
	51.021224

385.0
	0.0
	136.0
	158.0
	20.0
	903.0
	768.0
	28.0
	55.55108132

500.1
	0.0
	0.0
	200.0
	3.0
	1124.4
	613.2
	28.0
	44.13335876

450.1
	50.0
	0.0
	200.0
	3.0
	1124.4
	613.2
	28.0
	39.37597436

397.0
	17.2
	158.0
	167.0
	20.8
	967.0
	633.0
	28.0
	55.647607959999995

333.0
	17.5
	163.0
	167.0
	17.9
	996.0
	652.0
	28.0
	47.27736932

334.0
	17.6
	158.0
	189.0
	15.3
	967.0
	633.0
	28.0
	44.32641204

405.0
	0.0
	0.0
	175.0
	0.0
	1120.0
	695.0
	28.0
	52.30364936

200.0
	200.0
	0.0
	190.0
	0.0
	1145.0
	660.0
	28.0
	49.249270679999995

516.0
	0.0
	0.0
	162.0
	8.26
	801.0
	802.0
	28.0
	41.36856

145.0
	116.0
	119.0
	184.0
	5.7
	833.0
	880.0
	28.0
	29.15794004

160.0
	128.0
	122.0
	182.0
	6.4
	824.0
	879.0
	28.0
	39.39665864

234.0
	156.0
	0.0
	189.0
	5.85
	981.0
	760.0
	28.0
	39.300132

250.0
	180.0
	95.0
	159.0
	9.45
	860.0
	800.0
	28.0
	67.86512268

475.0
	0.0
	0.0
	162.0
	9.5
	1044.0
	662.0
	28.0
	58.522722879999996

285.0
	190.0
	0.0
	163.0
	7.6
	1031.0
	685.0
	28.0
	53.57917996

356.0
	119.0
	0.0
	160.0
	9.03
	1061.0
	657.0
	28.0
	58.99846132

275.0
	180.0
	120.0
	162.0
	10.35
	830.0
	765.0
	28.0
	76.23536132

500.0
	0.0
	0.0
	151.0
	9.0
	1033.0
	655.0
	28.0
	69.83702404

165.0
	0.02
	143.57
	163.81
	0.0
	1005.6
	900.9
	3.0
	14.39625888

165.0
	128.5
	132.1
	175.06
	8.08
	1005.8
	746.6
	3.0
	19.41564416

178.03
	129.8
	118.6
	179.94
	3.57
	1007.3
	746.8
	3.0
	20.72564856

167.35
	129.9
	128.62
	175.46
	7.79
	1006.3
	746.6
	3.0
	14.94094492

172.38
	13.61
	172.37
	156.76
	4.14
	1006.3
	856.4
	3.0
	21.29101888

173.54
	50.05
	173.53
	164.77
	6.47
	1006.2
	793.5
	3.0
	23.07676172

167.0
	75.4
	167.0
	164.03
	7.91
	1007.3
	770.1
	3.0
	15.520104759999999

173.81
	93.37
	159.9
	172.34
	9.73
	1007.2
	746.6
	3.0
	15.81657944

190.34
	0.0
	125.18
	166.61
	9.88
	1079.0
	798.9
	3.0
	12.5484632

250.0
	0.0
	95.69
	191.84
	5.33
	948.9
	857.2
	3.0
	8.48744956

213.5
	0.0
	174.24
	159.21
	11.66
	1043.6
	771.9
	3.0
	15.60973664

194.68
	0.0
	100.52
	170.17
	7.48
	998.0
	901.8
	3.0
	12.17614616

251.37
	0.0
	118.27
	192.94
	5.75
	1043.6
	754.3
	3.0
	11.98309288

165.0
	0.02
	143.57
	163.81
	0.0
	1005.6
	900.9
	14.0
	16.87837248

165.0
	128.5
	132.1
	175.06
	8.08
	1005.8
	746.6
	14.0
	33.08795324

178.03
	129.8
	118.6
	179.94
	3.57
	1007.3
	746.8
	14.0
	34.23937816

167.35
	129.9
	128.62
	175.46
	7.79
	1006.3
	746.6
	14.0
	31.812422639999998

172.38
	13.61
	172.37
	156.76
	4.14
	1006.3
	856.4
	14.0
	29.7508894

173.54
	50.05
	173.53
	164.77
	6.47
	1006.2
	793.5
	14.0
	33.00521612

167.0
	75.4
	167.0
	164.03
	7.91
	1007.3
	770.1
	14.0
	32.90179472

173.81
	93.37
	159.9
	172.34
	9.73
	1007.2
	746.6
	14.0
	29.55094136

190.34
	0.0
	125.18
	166.61
	9.88
	1079.0
	798.9
	14.0
	19.41564416

250.0
	0.0
	95.69
	191.84
	5.33
	948.9
	857.2
	14.0
	24.65566176

213.5
	0.0
	174.24
	159.21
	11.66
	1043.6
	771.9
	14.0
	29.592309919999998

194.68
	0.0
	100.52
	170.17
	7.48
	998.0
	901.8
	14.0
	24.28334472

251.37
	0.0
	118.27
	192.94
	5.75
	1043.6
	754.3
	14.0
	20.72564856

165.0
	0.02
	143.57
	163.81
	0.0
	1005.6
	900.9
	28.0
	26.200088

165.0
	128.5
	132.1
	175.06
	8.08
	1005.8
	746.6
	28.0
	46.38794528

178.03
	129.8
	118.6
	179.94
	3.57
	1007.3
	746.8
	28.0
	39.1622368

167.35
	129.9
	128.62
	175.46
	7.79
	1006.3
	746.6
	28.0
	41.20308576

172.38
	13.61
	172.37
	156.76
	4.14
	1006.3
	856.4
	28.0
	33.68779736

173.54
	50.05
	173.53
	164.77
	6.47
	1006.2
	793.5
	28.0
	38.20386516

167.0
	75.4
	167.0
	164.03
	7.91
	1007.3
	770.1
	28.0
	41.40992856

173.81
	93.37
	159.9
	172.34
	9.73
	1007.2
	746.6
	28.0
	37.810863839999996

190.34
	0.0
	125.18
	166.61
	9.88
	1079.0
	798.9
	28.0
	24.84871504

250.0
	0.0
	95.69
	191.84
	5.33
	948.9
	857.2
	28.0
	27.22051248

213.5
	0.0
	174.24
	159.21
	11.66
	1043.6
	771.9
	28.0
	44.63667624

194.68
	0.0
	100.52
	170.17
	7.48
	998.0
	901.8
	28.0
	37.2661778

251.37
	0.0
	118.27
	192.94
	5.75
	1043.6
	754.3
	28.0
	33.27411176

165.0
	0.02
	143.57
	163.81
	0.0
	1005.6
	900.9
	56.0
	36.56291228

165.0
	128.5
	132.1
	175.06
	8.08
	1005.8
	746.6
	56.0
	53.72396992

178.03
	129.8
	118.6
	179.94
	3.57
	1007.3
	746.8
	56.0
	48.587373719999995

167.35
	129.9
	128.62
	175.46
	7.79
	1006.3
	746.6
	56.0
	51.72448952

172.38
	13.61
	172.37
	156.76
	4.14
	1006.3
	856.4
	56.0
	35.852751999999995

173.54
	50.05
	173.53
	164.77
	6.47
	1006.2
	793.5
	56.0
	53.77223324

167.0
	75.4
	167.0
	164.03
	7.91
	1007.3
	770.1
	56.0
	53.46196904

173.81
	93.37
	159.9
	172.34
	9.73
	1007.2
	746.6
	56.0
	48.9872698

190.34
	0.0
	125.18
	166.61
	9.88
	1079.0
	798.9
	56.0
	31.715896

250.0
	0.0
	95.69
	191.84
	5.33
	948.9
	857.2
	56.0
	39.64487

213.5
	0.0
	174.24
	159.21
	11.66
	1043.6
	771.9
	56.0
	51.25564584

194.68
	0.0
	100.52
	170.17
	7.48
	998.0
	901.8
	56.0
	43.388724679999996

251.37
	0.0
	118.27
	192.94
	5.75
	1043.6
	754.3
	56.0
	39.2656582

165.0
	0.02
	143.57
	163.81
	0.0
	1005.6
	900.9
	100.0
	37.9556538

165.0
	128.5
	132.1
	175.06
	8.08
	1005.8
	746.6
	100.0
	55.020184799999996

178.03
	129.8
	118.6
	179.94
	3.57
	1007.3
	746.8
	100.0
	49.99390476

167.35
	129.9
	128.62
	175.46
	7.79
	1006.3
	746.6
	100.0
	53.65502232

172.38
	13.61
	172.37
	156.76
	4.14
	1006.3
	856.4
	100.0
	37.6798634

173.54
	50.05
	173.53
	164.77
	6.47
	1006.2
	793.5
	100.0
	56.061293559999996

167.0
	75.4
	167.0
	164.03
	7.91
	1007.3
	770.1
	100.0
	56.8128224

173.81
	93.37
	159.9
	172.34
	9.73
	1007.2
	746.6
	100.0
	50.93848688

190.34
	0.0
	125.18
	166.61
	9.88
	1079.0
	798.9
	100.0
	33.56369168

250.0
	0.0
	95.69
	191.84
	5.33
	948.9
	857.2
	100.0
	41.1617172

213.5
	0.0
	174.24
	159.21
	11.66
	1043.6
	771.9
	100.0
	52.95865156

194.68
	0.0
	100.52
	170.17
	7.48
	998.0
	901.8
	100.0
	44.27814872

251.37
	0.0
	118.27
	192.94
	5.75
	1043.6
	754.3
	100.0
	40.14818748

446.0
	24.0
	79.0
	162.0
	11.61
	967.0
	712.0
	28.0
	57.02655996

446.0
	24.0
	79.0
	162.0
	11.64
	967.0
	712.0
	28.0
	44.42293868

446.0
	24.0
	79.0
	162.0
	11.64
	967.0
	712.0
	28.0
	51.021224

446.0
	24.0
	79.0
	162.0
	10.3
	967.0
	712.0
	28.0
	53.38612668

446.0
	24.0
	79.0
	162.0
	11.61
	967.0
	712.0
	3.0
	35.36322404

446.0
	24.0
	79.0
	162.0
	11.64
	967.0
	712.0
	3.0
	25.021084039999998

446.0
	24.0
	79.0
	162.0
	11.64
	967.0
	712.0
	3.0
	23.34565736

446.0
	24.0
	79.0
	162.0
	11.61
	967.0
	712.0
	7.0
	52.00717468

446.0
	24.0
	79.0
	162.0
	11.64
	967.0
	712.0
	7.0
	38.01770664

446.0
	24.0
	79.0
	162.0
	11.64
	967.0
	712.0
	7.0
	39.300132

446.0
	24.0
	79.0
	162.0
	11.61
	967.0
	712.0
	56.0
	61.06688932

446.0
	24.0
	79.0
	162.0
	11.64
	967.0
	712.0
	56.0
	56.14403068

446.0
	24.0
	79.0
	162.0
	11.64
	967.0
	712.0
	56.0
	55.25460664

446.0
	24.0
	79.0
	162.0
	10.3
	967.0
	712.0
	56.0
	54.765078679999995

387.0
	20.0
	94.0
	157.0
	14.32
	938.0
	845.0
	28.0
	50.23522136

387.0
	20.0
	94.0
	157.0
	13.93
	938.0
	845.0
	28.0
	46.68441996

387.0
	20.0
	94.0
	157.0
	11.61
	938.0
	845.0
	28.0
	46.68441996

387.0
	20.0
	94.0
	157.0
	14.32
	938.0
	845.0
	3.0
	22.752708

387.0
	20.0
	94.0
	157.0
	13.93
	938.0
	845.0
	3.0
	25.510612

387.0
	20.0
	94.0
	157.0
	11.61
	938.0
	845.0
	3.0
	34.77027468

387.0
	20.0
	94.0
	157.0
	14.32
	938.0
	845.0
	7.0
	36.83870268

387.0
	20.0
	94.0
	157.0
	13.93
	938.0
	845.0
	7.0
	45.89841732

387.0
	20.0
	94.0
	157.0
	11.61
	938.0
	845.0
	7.0
	41.66503468

387.0
	20.0
	94.0
	157.0
	14.32
	938.0
	845.0
	56.0
	56.33708396

387.0
	20.0
	94.0
	157.0
	13.93
	938.0
	845.0
	56.0
	47.96684532

387.0
	20.0
	94.0
	157.0
	11.61
	938.0
	845.0
	56.0
	61.45989064

355.0
	19.0
	97.0
	145.0
	13.13
	967.0
	871.0
	28.0
	44.02993736

355.0
	19.0
	97.0
	145.0
	12.25
	967.0
	871.0
	28.0
	55.45455468

491.0
	26.0
	123.0
	210.0
	3.93
	882.0
	699.0
	28.0
	55.55108132

491.0
	26.0
	123.0
	201.0
	3.93
	822.0
	699.0
	28.0
	57.915983999999995

491.0
	26.0
	123.0
	210.0
	3.93
	882.0
	699.0
	3.0
	25.60910856945864

491.0
	26.0
	123.0
	210.0
	3.93
	882.0
	699.0
	7.0
	33.488834284729315

491.0
	26.0
	123.0
	210.0
	3.93
	882.0
	699.0
	56.0
	59.590425715270676

491.0
	26.0
	123.0
	201.0
	3.93
	822.0
	699.0
	3.0
	29.54897143054136

491.0
	26.0
	123.0
	201.0
	3.93
	822.0
	699.0
	7.0
	37.92118

491.0
	26.0
	123.0
	201.0
	3.93
	822.0
	699.0
	56.0
	61.85584685418796

424.0
	22.0
	132.0
	178.0
	8.48
	822.0
	750.0
	28.0
	62.052839999999996

424.0
	22.0
	132.0
	178.0
	8.48
	882.0
	750.0
	3.0
	32.01138571527068

424.0
	22.0
	132.0
	168.0
	8.92
	822.0
	750.0
	28.0
	72.09850532

424.0
	22.0
	132.0
	178.0
	8.48
	822.0
	750.0
	7.0
	39.004642284729314

424.0
	22.0
	132.0
	178.0
	8.48
	822.0
	750.0
	56.0
	65.69721314581203

424.0
	22.0
	132.0
	168.0
	8.92
	822.0
	750.0
	3.0
	32.109882284729316

424.0
	22.0
	132.0
	168.0
	8.92
	822.0
	750.0
	7.0
	40.28509771527068

424.0
	22.0
	132.0
	168.0
	8.92
	822.0
	750.0
	56.0
	74.3649114581204

202.0
	11.0
	141.0
	206.0
	1.72
	942.0
	801.0
	28.0
	21.96670536

202.0
	11.0
	141.0
	206.0
	1.72
	942.0
	801.0
	3.0
	9.84965714581204

202.0
	11.0
	141.0
	206.0
	1.72
	942.0
	801.0
	7.0
	15.069975430541358

202.0
	11.0
	141.0
	206.0
	1.72
	942.0
	801.0
	56.0
	23.24519085418796

284.0
	15.0
	141.0
	179.0
	5.46
	842.0
	801.0
	28.0
	43.733462679999995

284.0
	15.0
	141.0
	179.0
	5.46
	842.0
	801.0
	3.0
	13.395533715270679

284.0
	15.0
	141.0
	179.0
	5.46
	842.0
	801.0
	7.0
	24.13166

284.0
	15.0
	141.0
	179.0
	5.46
	842.0
	801.0
	56.0
	44.520450284729314

359.0
	19.0
	141.0
	154.0
	10.91
	942.0
	801.0
	28.0
	62.935369279999996

359.0
	19.0
	141.0
	154.0
	10.91
	942.0
	801.0
	28.0
	59.494884039999995

359.0
	19.0
	141.0
	154.0
	10.91
	942.0
	801.0
	3.0
	25.11662571527068

359.0
	19.0
	141.0
	154.0
	10.91
	942.0
	801.0
	3.0
	23.639177145812038

359.0
	19.0
	141.0
	154.0
	10.91
	942.0
	801.0
	7.0
	35.75425543054136

359.0
	19.0
	141.0
	154.0
	10.91
	942.0
	801.0
	7.0
	38.610656

359.0
	19.0
	141.0
	154.0
	10.91
	942.0
	801.0
	56.0
	68.75060685418796

359.0
	19.0
	141.0
	154.0
	10.91
	942.0
	801.0
	56.0
	66.78067543054136

436.0
	0.0
	0.0
	218.0
	0.0
	838.4
	719.7
	28.0
	23.84897484

289.0
	0.0
	0.0
	192.0
	0.0
	913.2
	895.3
	90.0
	32.068218236

289.0
	0.0
	0.0
	192.0
	0.0
	913.2
	895.3
	3.0
	11.654902304

393.0
	0.0
	0.0
	192.0
	0.0
	940.6
	785.6
	3.0
	19.199148695999998

393.0
	0.0
	0.0
	192.0
	0.0
	940.6
	785.6
	90.0
	48.846616696

393.0
	0.0
	0.0
	192.0
	0.0
	940.6
	785.6
	28.0
	39.604880392

480.0
	0.0
	0.0
	192.0
	0.0
	936.2
	712.2
	28.0
	43.942373908

480.0
	0.0
	0.0
	192.0
	0.0
	936.2
	712.2
	7.0
	34.569637164

480.0
	0.0
	0.0
	192.0
	0.0
	936.2
	712.2
	90.0
	54.315540328

480.0
	0.0
	0.0
	192.0
	0.0
	936.2
	712.2
	3.0
	24.404692496

333.0
	0.0
	0.0
	192.0
	0.0
	931.2
	842.6
	3.0
	15.615941924

255.0
	0.0
	0.0
	192.0
	0.0
	889.8
	945.0
	90.0
	21.859147104

255.0
	0.0
	0.0
	192.0
	0.0
	889.8
	945.0
	7.0
	10.222171176

289.0
	0.0
	0.0
	192.0
	0.0
	913.2
	895.3
	7.0
	14.596896395999998

255.0
	0.0
	0.0
	192.0
	0.0
	889.8
	945.0
	28.0
	18.746162964

333.0
	0.0
	0.0
	192.0
	0.0
	931.2
	842.6
	28.0
	31.966865263999996

333.0
	0.0
	0.0
	192.0
	0.0
	931.2
	842.6
	7.0
	23.404952295999998

289.0
	0.0
	0.0
	192.0
	0.0
	913.2
	895.3
	28.0
	25.573354316

333.0
	0.0
	0.0
	192.0
	0.0
	931.2
	842.6
	90.0
	41.680203152

393.0
	0.0
	0.0
	192.0
	0.0
	940.6
	785.6
	7.0
	27.742445811999996

255.0
	0.0
	0.0
	192.0
	0.0
	889.8
	945.0
	3.0
	8.204074924

158.8
	238.2
	0.0
	185.7
	0.0
	1040.6
	734.3
	7.0
	9.617500724000001

239.6
	359.4
	0.0
	185.7
	0.0
	941.6
	664.3
	7.0
	25.422359072

238.2
	158.8
	0.0
	185.7
	0.0
	1040.6
	734.3
	7.0
	15.691094808

181.9
	272.8
	0.0
	185.7
	0.0
	1012.4
	714.3
	28.0
	27.935499091999997

193.5
	290.2
	0.0
	185.7
	0.0
	998.2
	704.3
	28.0
	32.626693796000005

255.5
	170.3
	0.0
	185.7
	0.0
	1026.6
	724.3
	7.0
	17.236210524

272.8
	181.9
	0.0
	185.7
	0.0
	1012.4
	714.3
	7.0
	19.765208492

239.6
	359.4
	0.0
	185.7
	0.0
	941.6
	664.3
	28.0
	39.435269296

220.8
	147.2
	0.0
	185.7
	0.0
	1055.0
	744.3
	28.0
	25.745033839999998

397.0
	0.0
	0.0
	185.7
	0.0
	1040.6
	734.3
	28.0
	33.082437432

382.5
	0.0
	0.0
	185.7
	0.0
	1047.8
	739.3
	7.0
	24.065470304

210.7
	316.1
	0.0
	185.7
	0.0
	977.0
	689.3
	7.0
	21.819846971999997

158.8
	238.2
	0.0
	185.7
	0.0
	1040.6
	734.3
	28.0
	21.066249704

295.8
	0.0
	0.0
	185.7
	0.0
	1091.4
	769.3
	7.0
	14.843728804

255.5
	170.3
	0.0
	185.7
	0.0
	1026.6
	724.3
	28.0
	32.051670812

203.5
	135.7
	0.0
	185.7
	0.0
	1076.2
	759.3
	7.0
	11.957582268

397.0
	0.0
	0.0
	185.7
	0.0
	1040.6
	734.3
	7.0
	25.447869684

381.4
	0.0
	0.0
	185.7
	0.0
	1104.6
	784.3
	28.0
	22.489328168

295.8
	0.0
	0.0
	185.7
	0.0
	1091.4
	769.3
	28.0
	25.216895223999998

228.0
	342.1
	0.0
	185.7
	0.0
	955.8
	674.3
	28.0
	39.699338604

220.8
	147.2
	0.0
	185.7
	0.0
	1055.0
	744.3
	7.0
	13.089012384

316.1
	210.7
	0.0
	185.7
	0.0
	977.0
	689.3
	28.0
	38.70028788

135.7
	203.5
	0.0
	185.7
	0.0
	1076.2
	759.3
	7.0
	7.507014687999999

238.1
	0.0
	0.0
	185.7
	0.0
	1118.8
	789.3
	28.0
	17.576122192

339.2
	0.0
	0.0
	185.7
	0.0
	1069.2
	754.3
	7.0
	21.179323768

135.7
	203.5
	0.0
	185.7
	0.0
	1076.2
	759.3
	28.0
	18.19871902

193.5
	290.2
	0.0
	185.7
	0.0
	998.2
	704.3
	7.0
	17.200357771999997

203.5
	135.7
	0.0
	185.7
	0.0
	1076.2
	759.3
	28.0
	22.629981272

290.2
	193.5
	0.0
	185.7
	0.0
	998.2
	704.3
	7.0
	21.859147104

181.9
	272.8
	0.0
	185.7
	0.0
	1012.4
	714.3
	7.0
	12.37264682

170.3
	155.5
	0.0
	185.7
	0.0
	1026.6
	724.3
	28.0
	25.726417988

210.7
	316.1
	0.0
	185.7
	0.0
	977.0
	689.3
	28.0
	37.813621743999995

228.0
	342.1
